Repository: JLU-ICCMS-MaYuan/my_script

# <div align="center"> **my_script**  </div>

# 网络热帖:
1. https://zhuanlan.zhihu.com/p/427794442 如何安装qe
2. https://zhuanlan.zhihu.com/p/547184583 如何安装vasp

# 介绍
该软件是一个计算qe，vasp，epw的命令行工具。提供现代化的CLI接口，支持通过命令行参数或JSON配置文件执行计算任务。

# 软件架构
qe, vasp, epw, structuregenerator是四个独立的模块，互相不耦合。可以独立开发、使用。

# 新版CLI快速开始指南

## CLI命令总览

安装后，你可以直接在命令行使用以下命令：

```bash
vasp --help      # VASP计算命令行工具
qe --help        # Quantum ESPRESSO计算命令行工具
epw --help       # EPW电声耦合计算命令行工具
```

## VASP CLI使用示例

### 结构优化
```bash

# 单个结构优化
vasp relax -i POSCAR -w ./calc --kspacing 0.2 --encut 500

# 批量结构优化（自动检测）
vasp relax -i ./structures/ -w ./batch_calc --kspacing 0.2

# 使用JSON配置文件
vasp relax -i POSCAR -w ./calc --json config.json
```

### 电子性质全流程计算
```bash

# 完整流程：relax → scf → dos → band → elf → cohp → plotting
vasp electronic -i POSCAR -w ./calc --kspacing 0.2 --include-elf --include-cohp
```

### 声子性质全流程计算
```bash

# 完整流程：relax → phonon → band → dos → plotting
vasp phonon -i POSCAR -w ./calc --supercell 2 2 2 --method disp
```

## QE CLI使用示例

### 结构优化
```bash

# 变胞优化
qe relax -i input.cif -w ./calc --ecutwfc 80 --kpoints 16 16 16 --mode relax-vc

# 使用JSON配置
qe relax -i input.cif -w ./calc --json qe_config.json
```

### 声子计算
```bash

# 分割q点计算
qe phonon -i relax.out -w ./calc --qpoints 4 4 4 --split

# 计算电声耦合常数
qe phonon -i relax.out -w ./calc --qpoints 4 4 4 --compute-lambda
```

### 超导性质计算
```bash

# McMillan-Allen-Dynes方法
qe superconductivity -i relax.out -w ./calc --method McAD --mu-star 0.1

# Eliashberg方程方法
qe superconductivity -i relax.out -w ./calc --method eliashberg --mu-star 0.1
```

## EPW CLI使用示例

```bash

# EPW完整计算流程
epw run -i relax.out -w ./calc --mode full --nkf 20 20 20 --nqf 20 20 20

# 仅电声耦合计算
epw run -i relax.out -w ./calc --mode elph --nkf 20 20 20

# 使用JSON配置
epw run -i relax.out -w ./calc --json epw_config.json
```

## JSON配置文件使用

### 为什么使用JSON配置？

JSON配置文件可以存储常用参数（如encut, kspacing, potcar_dir等），避免每次都在命令行输入重复的参数。

### 配置优先级

```
命令行参数 > JSON配置 > 代码默认值
```

### VASP配置示例 (vasp_config.json)

```json
{
  "potcar_dir": "~/pot/vasp_pot/potpaw_PBE54",
  "potcar_type": "PBE",
  "kspacing": 0.3,
  "encut": 500,
  "job_system": "bash",
  "include_elf": false,
  "include_cohp": false
}
```

使用方式：
```bash
vasp electronic -i POSCAR -w ./calc --json vasp_config.json --kspacing 0.2

# 这里kspacing会使用命令行的0.2，其他参数从JSON读取
```

### QE配置示例 (qe_config.json)

```json
{
  "pp_dir": "~/pot/qe_pp",
  "ecutwfc": 80,
  "ecutrho": 640,
  "kpoints": [16, 16, 16],
  "qpoints": [4, 4, 4],
  "mu_star": 0.1,
  "job_system": "bash"
}
```

### EPW配置示例 (epw_config.json)

```json
{
  "pp_dir": "~/pot/qe_pp",
  "mode": "full",
  "nkf": [20, 20, 20],
  "nqf": [20, 20, 20],
  "job_system": "bash"
}
```

配置文件示例位置：
- `vasp/config_example.json`
- `qe/config_example.json`
- `epw/config_example.json`

## 批量计算模式

VASP CLI支持智能批量计算检测：

```bash

# 方法1：使用--batch标志
vasp relax -i ./structures/ -w ./batch_calc --batch --kspacing 0.2

# 方法2：自动检测（如果输入是目录且包含多个结构文件）
vasp relax -i ./structures/ -w ./batch_calc --kspacing 0.2

# 并行批量计算
vasp electronic -i ./structures/ -w ./batch --parallel --max-workers 4
```

---

## 关于旧版文档

**本README后续章节保留了详细的技术文档**，包括：
- QE、VASP、EPW的详细参数说明
- 各种计算模式的技术细节
- 常见错误分析和解决方案
- 高级功能使用说明

这些技术文档对理解底层计算原理和参数设置仍然非常有用，建议结合新CLI命令使用。

旧代码已移至 `archive/` 目录，仅供参考，不再维护。

---

# 安装教程

## 第一步：配置my_scriptrc.py 
```python
qebin_path # qe的bin目录
epwbin_path # epw的bin目录
qe_pseudopotential_dir # qe的赝势目录
eliashberg_x_path # eliashberg_x的文件路径
vaspstd_path # vasp_std的文件路径
vaspgam_path # vasp_gam的文件路径
potcar_dir_path # vasp赝势路径

bashtitle中的环境变量, slurmtitle, pbstitle, lsftitle中挑出来你要用的机器支持的系统，然后把对应的环境变量修改好。

# 然后执行
cp my_scriptrc.py  ~/.my_scriptrc.py
python ~/.my_scriptrc.py
```

## 第二步：在my_script目录中执行write_script_path.py，必须在my_script目录中执行！！！
```shell
python write_script_path.py
```

## 第三步：安装软件
方法1（不推荐）：
```shell
python setup.py develop
```
方法2（推荐）：
```shell

# 在有网络的机器上安装该软件
pip install -e .

# 或者在没有网络的机器上安装该软件

# 先在其它有网络的机器上安装好该软件，并将相应的conda环境打包到无网络的机器上，然后执行下面的代码即可。
pip install -e .  --no-build-isolation --no-index --find-links=./

# `--no-index`：不要从PyPI下载包。

#   这个选项告诉pip在安装包时不要使用Python包索引(PyPI)。也就是说，pip不会从PyPI下载包，而是只从指定的本地或网络位置安装包。这通常用于安装那些不在PyPI上发布的包，或者需要从特定位置安装包的情况。

# `--find-links ./`：从指定的本地路径`./`查找包。

#   这个选项后面跟的是一个或多个URL或文件系统路径，pip会从这些指定的位置查找包。这可以是本地文件路径，也可以是网络URL。当你使用`--find-links`时，pip会首先检查这些链接，而不是默认的PyPI索引。

# 你也可以在有网络的机器上执行下面的代码
pip freeze > requirements.txt

# 
pip download --platform anylinux_x86_64 --no-deps on -d pip_packages/ -r requirements.txt

# 一个关于pip简单的教程：https://blog.csdn.net/Leon_Jinhai_Sun/article/details/139171646

```

有时候你安装的软件会有问题，比如：`ModuleNotFoundError: No module named 'qe'`, 这个时候你可以执行下面的代码：
```shell
python -c "import sys; print(sys.path)" 

['', '/data/software/intel/oneapi2021/advisor/2021.1.1/pythonapi', '/data/home/liuhanyu/workplace/luojie/soft/miniconda3/envs/my_scripts/lib/python39.zip', '/data/home/liuhanyu/workplace/luojie/soft/miniconda3/envs/my_scripts/lib/python3.9', '/data/home/liuhanyu/workplace/luojie/soft/miniconda3/envs/my

File: hydride-datasets/new-二元氢化物.dat
年份,化合物,类型,空间群,压力(GPa),Tc(K),theoryorexp,doi
1970,Th4H15,clathrate,I43d,1.0132E-4,8.35,exp,https://doi.org/10.1103/PhysRevLett.25.741
1972,PdH,null,null,1.0132E-4,11,exp,https://doi.org/10.1007/BF01398191
1977,NbH0.69,null,null,1.0132E-4,9.4,exp,https://doi.org/10.1007/BF01325532
2008,SiH4?,null,null,96,17,exp,null
2012,CaH6,clathrate,Im3m,150,235,theory,https://doi.org/10.1073/pnas.1118168109
2015,H2S,covalent,null,130,55,exp,null
2015,H3S,covalent,Im3m,150,203,exp,https://doi.org/10.1038/nature14964.
2015,MgH6,clathrate,Im3m,300,263,theory,https://doi.org/10.1039/C5RA11459D
2015,YH6,clathrate,Im3m,120,264,theory,https://doi.org/10.1038/srep09948
2015,H3P?,covalent,null,200,100,exp,null
2017,YH10,clathrate,Fm3m,250,326,theory,https://doi.org/10.1073/pnas.1704505114
2017,SrH10,layer,Cmca,300,259,theory,https://doi.org/10.1103/PhysRevB.96.100502
2017,YH10,clathrate,Fm3m,400,303,theory,https://doi.org/10.1103/PhysRevLett.119.107001
2018,AcH10,clathrate,R3m,200,251,theory,https://doi.org/10.1021/acs.jpclett.8b00615
2018,ThH10,clathrate,Fm3m,100,241,theory,https://doi.org/10.1021/acsami.8b17100
2018,AcH16,clathrate,P6m2,150,241,theory,https://doi.org/10.1021/acs.jpclett.8b00615
2019,LaH10,clathrate,Fm3m,170,250,exp,https://doi.org/10.1038/s4158601912018
2019,ThH9,clathrate,P63/mmc,175,146,exp,https://doi.org/10.1016/j.mattod.2019.10.005
2019,ThH10,clathrate,Fm3m,170,161,exp,https://doi.org/10.1016/j.mattod.2019.10.005
2019,Hf4H15,layer,null,23,4.5,exp,null
2019,PtH,null,null,30,7,exp,null
2022,CaH6,clathrate,Im3m,172,215,exp,https://doi.org/10.1103/PhysRevLett.128.167001
2020,NdH9,null,null,1.0132E-4,5,exp,null
2020,PrH9,null,null,1.0132E-4,9,exp,null
2020,HfH10,layer,P63/mmc,250,234,theory,https://doi.org/10.1088/0256307X/38/10/107401
2020,ZrH3,null,null,40,6.4,exp,null
2021,CeH10,null,null,95,115,exp,null
2021,CeH9,null,null,88,57,exp,null
2021,SnHx,null,null,200,70,exp,null
2021,YH6,clathrate,Im3m,183,220,exp,https://doi.org/10.1038/s41467-021-25372-2
2021,BaH12,null,null,140,20,exp,null
2021,ScH3,null,null,131,18.5,exp,null
2021,YH9,clathrate,P63/mmc,201,243,exp,https://doi.org/10.1038/s41467-021-25372-2
2021,LuH3,null,null,122,12.4,exp,null
2022,YH6,clathrate,Im3m,165,218,exp,https://iopscience.iop.org/article/10.1088/16741056/ac872e
2001,MgB2,layer,null,1.0132E-4,39,exp,null
2022,CeH18,clathrate,null,350,330,theory,https://pubs.acs.org/doi/10.1021/jacs.2c05834?goto=supporting-info
